Repository: jkitchin/discopt-calphad

# discopt-calphad

Certified CALPHAD phase equilibrium as a discopt plugin (`import discopt.calphad`).

**Method.** A restricted multiphase Gibbs-energy minimization over the active
composition sets is solved locally. Its elemental-balance multipliers are the
chemical potentials μ. For every phase, discopt's global solver then minimizes
the tangent-plane distance Ψ(y) = G(y) − μ·A(y):

- a negative upper bound adds a new composition set (this is how miscibility
  gaps are found);
- a lower bound ≥ −ε for every phase certifies the result to within ε·RT
  per mole of formula units.

**Status.** Pre-alpha.

- **MVP 1:** a binary regular solution with a miscibility gap.
- **MVP 2:** binary systems with several phases: Redlich–Kister solutions,
  line compounds, T-dependent energies, and phase appearance and
  disappearance.

See `docs/architecture.md` for the design and
`docs/symbolic-diagrams-fitting.md` for the planned symbolic model, phase
diagram, and fitting layers.

```python
from discopt.calphad import RegularSolution, equilibrium

phase = RegularSolution("LIQ", omega=3.0)   # G/RT, omega = Omega/RT
res = equilibrium(phase, x=0.5, eps=1e-5)
print(res.certificate, [cs.x for cs in res.composition_sets], res.mu)
```

```python
from discopt.calphad import BinarySolution, StoichiometricPhase, TPoly, equilibrium

# energies in J/mol; TPoly(a, b, c, d, e) = a + bT + cT ln T + dT^2 + e/T
liq = BinarySolution("LIQUID", g=(TPoly(10000, -10), TPoly(15000, -10)), L=(-5000,))
fcc = BinarySolution("FCC_A1", L=(20000, 3000))
ab = StoichiometricPhase("AB", ("A", "B"), (0.5, 0.5), g=-5000)
res = equilibrium([liq, fcc, ab], x=0.3, T=1000, eps=1e-5)
print(res.summary())   # FCC_A1 + AB, CERTIFIED_TO_TOLERANCE
```

## Development

```bash
uv sync
uv run pytest
uv run python examples/regular_solution_gap.py   # writes examples/regular_solution_gap.png
```

File: examples/data/alzn_mey.tdb
$ Al-Zn database (S. an Mey, Z. Metallkde. 84 (1993) 451), as distributed in the
$ pycalphad test suite (https://github.com/pycalphad/pycalphad, MIT license).
$
$ ALZN
$
$ TDB-file for the thermodynamic assessment of the Al-ZN system
$
$-------------------------------------------------------------------------------
$ 2011.11.9
$ 
$ TDB file created by T.Abe, K.Hashimoto and Y.sawada
$
$ Particle Simulation and Thermodynamics Group, National Institute for 
$ Materials Science. 1-2-1 Sengen, Tsukuba, Ibaraki 305-0047, Japan
$ e-mail: abe.taichi@nims.go.jp
$ Copyright (C) NIMS 2009
$
$ ------------------------------------------------------------------------------
$ PARAMETERS ARE TAKEN FROM 
$ Reevaluation of the Al-Zn System,
$ Sabine an Mey, Z.Metallkd., 84 (1993) 451-455.
$
$ ------------------------------------------------------------------------------

 ELEMENT /-   ELECTRON_GAS              0.0000E+00  0.0000E+00  0.0000E+00!
 ELEMENT VA   VACUUM                    0.0000E+00  0.0000E+00  0.0000E+00!
 ELEMENT AL   FCC_A1                    2.6982E+01  4.5773E+03  2.8322E+01!
 ELEMENT ZN   HCP_ZN                    6.5390E+01  5.6568E+03  4.1631E+01!

$-------------------------------------------------------------------------------
$ FUNCTIONS FOR PURE AND OTHERS
$-------------------------------------------------------------------------------
 FUNCTION  GHSERAL  298.0
    -7976.15+137.0715*T-24.36720*T*LN(T)-1.884662E-3*T**2-0.877664E-6*T**3
    +74092*T**(-1);                                                   700.00 Y
    -11276.24+223.0269*T-38.58443*T*LN(T)+18.531982E-3*T**2-5.764227E-6*T**3
    +74092*T**(-1);                                                    933.6 Y
    -11277.68+188.6620*T-31.74819*T*LN(T)-1234.26E25*T**(-9);        2900.00 N ! 
 FUNCTION  GALLIQ   298.0
    +3029.403+125.2307*T-24.36720*T*LN(T)-1.884662E-3*T**2-0.877664E-6*T**3
    +74092*T**(-1)+79.401E-21*T**7;                                   700.00 Y
    -270.6860+211.1861*T-38.58443*T*LN(T)+18.53198E-3*T**2-5.764227E-6*T**3
    +74092*T**(-1)+79.401E-21*T**7;                                    933.6 Y
    -795.7090+177.4100*T-31.74819*T*LN(T);                           2900.00 N !
 FUNCTION  GALHCP   298.0  +5481-1.8*T+GHSERAL#;                      6000  N !


 FUNCTION GHSERZN    298.0  -7285.787+118.4693*T-23.70131*T*LN(T)
     -.001712034*T**2-1.264963E-06*T**3;                              692.7 Y
     -11070.60+172.3449*T-31.38*T*LN(T)+4.70657E+26*T**(-9);           1700 N !
 $FUNCTION GZNLIQ     298.0  -1.285170+108.1769*T-23.70131*T*LN(T)
 $    -.001712034*T**2-1.264963E-06*T**3-3.585652E-19*T**7;            692.7 Y
 $    -11070.60+172.3449*T-31.38*T*LN(T)+4.70657E+26*T**(-9);           1700 N !
 FUNCTION GZNLIQ     298.14  +7157.213-10.29299*T-3.5896E-19*T**7+GHSERZN#;
                                                                      692.7 Y
     +7450.168-10.737066*T-4.7051E+26*T**(-9)+GHSERZN#;                 1700 N !
 FUNCTION GZNFCC     298.15  +2969.82-1.56968*T+GHSERZN#;               1700 N !

$-------------------------------------------------------------------------------
 TYPE_DEFINITION % SEQ *!
 DEFINE_SYSTEM_DEFAULT ELEMENT 2 !
 DEFAULT_COMMAND DEF_SYS_ELEMENT VA /- !

$-------------------------------------------------------------------------------
$ PARAMETERS FOR LIQUID PHASE
$-------------------------------------------------------------------------------
 PHASE LIQUID %  1  1.0  !
 CONSTITUENT LIQUID :AL,ZN :  !
   PARAMETER G(LIQUID,AL;0)      298.15  +GALLIQ#;                      2900 N !
   PARAMETER G(LIQUID,ZN;0)      298.15  +GZNLIQ#;                      1700 N !
   PARAMETER G(LIQUID,AL,ZN;0)   298.15  +10465.5-3.39259*T;            6000 N !

$-------------------------------------------------------------------------------
$ FUNCTIONS FOR FCC_A1
$-------------------------------------------------------------------------------
 PHASE FCC_A1  %  1  1.0  !
 CONSTITUENT FCC_A1  :AL,ZN :  !
   PARAMETER G(FCC_A1,AL;0)      298.15  +GHSERAL#;                     2900 N !
   PARAMETER G(FCC_A1,ZN;0)      298.15  +GZNFCC#;                      1700 N !
   PARAMETER G(FCC_A1,AL,ZN;0)   298.15  +7297.5+0.47512*T;             6000 N !
   PARAMETER G(FCC_A1,AL,ZN;1)   298.15  +6612.9-4.5911*T;              6000 N !
   PARAMETER G(FCC_A1,AL,ZN;2)   298.15  -3097.2+3.30635*T;             6000 N !

$-------------------------------------------------------------------------------
$ FUNCTIONS FOR HCP_A3
$-------------------------------------------------------------------------------
 PHASE HCP_A3  %  1  1.0  !
 CONSTITUENT HCP_A3  :AL,ZN :  !
  PARAMETER G(HCP_A3,AL;0)       298.15  +GALHCP#;                      2900 N !
  PARAMETER G(HCP_A3,ZN;0)       298.15  +GHSERZN#;                     1700 N !
  PARAMETER G(HCP_A3,AL,ZN;0)    298.15  +18821.0-8.95255*T;            6000 N !
  PARAMETER G(HCP_A3,AL,ZN;3)    298.15  -702.8;                        6000 N !

$
$------------------------------------------------------------------- END OF LINE

File: examples/data/cumg_nims.tdb
$ Cu-Mg database (M. Palumbo, T. Abe, K. Hashimoto; NIMS 2008), as distributed in the
$ pycalphad test suite (https://github.com/pycalphad/pycalphad, MIT license).
$
$ TDB-file for the thermodynamic assessment of the Cu-Mg system
$
$--------------------------------------------------------------------------
$ 2008.10.21
$
$ TDB file for PANDAT created by M.Palumbo, T.Abe and K.Hashimoto
$
$ Particle Simulation and Thermodynamics Group, National Institute for
$ Materials Science. 1-2-1 Sengen, Tsukuba, Ibaraki 305-0047, Japan
$ e-mail: abe.taichi@nims.go.jp
$ Copyright (C) NIMS 2008
$
$
$ PARAMETERS ARE TAKEN FROM
$   P. Liang et al. CALPHAD 22 (1998) pp. 527-544
$
$ Parameters are the same as in C. A. Coughanowr et al. Z. Metallkde. 82
$ (1991) pp. 574-581 (Parameter set 3), with some minor adjustments on Cu2Mg
$ Laves phase in order to use it in ternary and higher order systems.
$ With respect to results published by Coughanowr, some minor differences
$ exist in reaction temperatures (<5K).
$
$ -------------------------------------------------------------------------
$
 ELEMENT /-   ELECTRON_GAS              0.0000E+00  0.0000E+00  0.0000E+00!
 ELEMENT VA   VACUUM                    0.0000E+00  0.0000E+00  0.0000E+00!
 ELEMENT CU   FCC_A1                    6.3546E+01  5.0041E+03  3.3150E+01!
 ELEMENT MG   HCP_A3                    2.4305E+01  4.9980E+03  3.2671E+01!
$
$ -------------------------------------------------------------------------
$
 FUNCTION GHSERCU    298.15  -7770.458+130.485403*T-24.112392*T*LN(T)
                  -.00265684*T**2+1.29223E-07*T**3+52478*T**(-1); 1358.02 Y
        -13542.33+183.804197*T-31.38*T*LN(T)+3.64643E+29*T**(-9);  3200 N !
 FUNCTION GMGLIQ     298.15  +8202.24-8.83693*T-8.01759E-20*T**7
                                                       +GHSERMG#;  923 Y
                 +8690.32-9.39216*T-1.03819E+28*T**(-9)+GHSERMG#;  6000 N !
 FUNCTION GHSERMG    298.15  -8367.34+143.677875*T-26.1849782*T*LN(T)
                 +4.858E-04*T**2-1.393669E-06*T**3+78950*T**(-1);  923 Y
    -14130.185+204.718543*T-34.3088*T*LN(T)+1.038192E+28*T**(-9);  3000 N !
 FUNCTION UN_ASS     298.15                                    0;   300 N !

 TYPE_DEFINITION % SEQ *!
 DEFINE_SYSTEM_DEFAULT ELEMENT 2 !
 DEFAULT_COMMAND DEF_SYS_ELEMENT VA !
$
$ -------------------------------------------------------------------------
$
 PHASE LIQUID:L %  1  1.0  !
  CONSTITUENT LIQUID:L :CU,MG :  !
  PARAMETER G(LIQUID,CU;0)     298.15      +12964.84-9.510243*T
                                     -5.83932E-21*T**7+GHSERCU#; 1358.02 Y
               +13495.4-9.920463*T-3.64643E+29*T**(-9)+GHSERCU#;  3200 N !
  PARAMETER G(LIQUID,MG;0)     298.15                  +GMGLIQ#;  3000 N !
  PARAMETER G(LIQUID,CU,MG;0)  298.15       -36984.00+4.75612*T;  6000 N !
  PARAMETER G(LIQUID,CU,MG;1)  298.15                  -8191.29;  6000 N !

 TYPE_DEFINITION & GES A_P_D FCC_A1 MAGNETIC  -3.0    2.80000E-01 !
 PHASE FCC_A1  %&  2 1   1 !
  CONSTITUENT FCC_A1  :CU,MG : VA :  !
  PARAMETER G(FCC_A1,CU:VA;0)     298.15              +GHSERCU#;  3200 N !
  PARAMETER G(FCC_A1,MG:VA;0)     298.15    +2600-.9*T+GHSERMG#;  3000 N !
  PARAMETER G(FCC_A1,CU,MG:VA;0)  298.15      -22279.28+5.868*T;  6000 N !

 PHASE HCP_A3  %  2 1   .5 !
  CONSTITUENT HCP_A3  :MG : VA :  !
  PARAMETER G(HCP_A3,MG:VA;0)     298.15              +GHSERMG#;  3000 N !

 PHASE CU2MG  %  2 2 1 !
  CONSTITUENT CU2MG  :CU,MG : CU,MG :  !
  PARAMETER G(CU2MG,CU:CU;0)     298.15    +21014.88+3*GHSERCU#;  6000 N !
   PARAMETER G(CU2MG,CU:MG;0)    298.15   -54690.99+364.73085*T
               -69.276417*T*LN(T)-5.1925E-4*T**2+143502*T**(-1)
                                             -5.65953E-6*T**(3);  6000 N !
   PARAMETER G(CU2MG,MG:CU;0)    298.15          +105000-16.5*T
                                           +2*GHSERMG#+GHSERCU#;  6000 N !
   PARAMETER G(CU2MG,MG:MG;0)    298.15    +27357.33+3*GHSERMG#;  6000 N !
   PARAMETER G(CU2MG,CU,MG:*;0)  298.15                 6599.45;  6000 N !
   PARAMETER G(CU2MG,*:CU,MG;0)  298.15                13011.35;  6000 N !

 PHASE CUMG2  %  2 1   2 !
  CONSTITUENT CUMG2  :CU : MG :  !
  PARAMETER G(CUMG2,CU:MG;0)     298.15    -28620.00+1.859733*T
                                           +GHSERCU#+2*GHSERMG#;  6000 N !
$
$------------------------------------------------------------ END OF LINE
$ CU-MG NIMS
